Repository: Seungkyu-ryoo/GSAS2

File: Phases/HfO2_orthorhombic_materialsproject_computed.cif
# generated using pymatgen
data_HfO2
_symmetry_space_group_name_H-M   'P c a 2 1'
_cell_length_a   5.04013800
_cell_length_b   5.07445100
_cell_length_c   5.26927600
_cell_angle_alpha   90.00000000
_cell_angle_beta   90.00000000
_cell_angle_gamma   90.00000000
_symmetry_Int_Tables_number   1
_chemical_formula_structural   HfO2
_chemical_formula_sum   'Hf4 O8'
_cell_volume   134.76665159
_cell_formula_units_Z   4
loop_
 _symmetry_equiv_pos_site_id
 _symmetry_equiv_pos_as_xyz
  1  'x, y, z'
loop_
 _atom_site_type_symbol
 _atom_site_label
 _atom_site_symmetry_multiplicity
 _atom_site_fract_x
 _atom_site_fract_y
 _atom_site_fract_z
 _atom_site_occupancy
  Hf  Hf0  1  0.26743600  0.24256900  0.03379500  1
  Hf  Hf1  1  0.26743600  0.74256900  0.46620500  1
  Hf  Hf2  1  0.73256400  0.24256900  0.53379500  1
  Hf  Hf3  1  0.73256400  0.74256900  0.96620500  1
  O  O4  1  0.07214300  0.37684700  0.36791100  1
  O  O5  1  0.07214300  0.87684700  0.13208900  1
  O  O6  1  0.45979700  0.49358400  0.73328800  1
  O  O7  1  0.45979700  0.99358400  0.76671200  1
  O  O8  1  0.54020300  0.99358400  0.26671200  1
  O  O9  1  0.54020300  0.49358400  0.23328800  1
  O  O10  1  0.92785700  0.37684700  0.86791100  1
  O  O11  1  0.92785700  0.87684700  0.63208900  1

File: Phases/PDF Card - 04-005-4504.cif
data_04-005-4504
#Copyright 2025 International Centre for Diffraction Data. All rights reserved.

_audit_creation_date                  2025-09-08
_audit_creation_method                'Generated by PDF-5+ 2024 4.24.0.3'

_chemical_name_systematic             'Zirconium Oxide'
_chemical_formula_moiety              'Zr O2'
_chemical_formula_sum                 'O2 Zr'
_chemical_formula_weight              123.22

_cell_length_a                        3.5961(2)
_cell_length_b                        3.5961(2)
_cell_length_c                        5.1770(4)
_cell_angle_alpha                     90
_cell_angle_beta                      90
_cell_angle_gamma                     90
_cell_formula_units_Z                 2
_cell_volume                          66.95
_symmetry_cell_setting                tetragonal
_symmetry_space_group_name_H-M        P42/nmc
_symmetry_Int_Tables_number           137

loop_
_symmetry_equiv_pos_site_id
_symmetry_equiv_pos_as_xyz
1 x,y,z
2 -x,-y,z
3 x+1/2,y+1/2,-z+1/2
4 -x+1/2,-y+1/2,-z+1/2
5 -x,y,z
6 x,-y,z
7 -x+1/2,y+1/2,-z+1/2
8 x+1/2,-y+1/2,-z+1/2
9 -y,x,-z
10 y,-x,-z
11 -y+1/2,x+1/2,z+1/2
12 y+1/2,-x+1/2,z+1/2
13 y,x,-z
14 -y,-x,-z
15 y+1/2,x+1/2,z+1/2
16 -y+1/2,-x+1/2,z+1/2

loop_
_atom_site_label
_atom_site_type_symbol
_atom_site_fract_x
_atom_site_fract_y
_atom_site_fract_z
_atom_site_B_iso_or_equiv
_atom_site_symmetry_multiplicity
_atom_site_Wyckoff_symbol
_atom_site_occupancy
Zr1 Zr 0.0 0.0 0.0 0.18 2 a 1.0
O2 O 0.0 0.5 0.203 0.86 4 d 1.0
